Repository: SpringNuance/Mechanical-Testing-Of-Materials

File: Laboratory Exercise 2 Digital Image Correlation (DIC) report and discussion/Lab images and notes/DIC postprocessing notes.txt
Vic Snap 9 is connected to the machine to record the pictures from the cameras.

Vic 3D 9 is the postprocessing softwares for calculating the correlation

Options: speckle images is the images taken from the specimen

The output of the experiment are a list of tif images (they have the standard same dimensions)  from snap 9, which are then input into Vic 3D software

Calibration images: are the images taken from the calibration blocks

ask Ehsan to send tif images of shear 

calibration tab goto calibrate stereo system
score below 0.03 is good enough

why we need to do this

the reason for calibration is that we are going to move the cameras somewhere, and we 

The purpose of calibration is to make two cameras looking at the same spot. After that we place the calibration block at that place, and takes a series of pictures (30 pictures), you save them. 

lets say that someone new coming to the system and change the camera, and they leave, now our camera is not the same like before.

We should check that camera should look at the same point. If not, we should change the camera position. 

the score of 0.017 is just a validation to tell whether the two cameras are good enough. (below 0.03)

everything is now ready

first thing we need to define main test area of this specimen.

click create rectangular 

we should create the rectangular on the specimen gauge that is perfectly rectangular where the curves end.

by experience, when we define the rectangles, we shouldnt let the red edge touches the edge of the specimen at all. this is to avoid errors in calculations such as in the contours. So we can move the red edge a little bid inside not touching the edge of the specimen


However, the specimens have some inside geometries that is empty. For example central hole has an empty hole, shear has some complex empty shape inside, and we cannot let dic system to calculate over these empty areas
for SDB, it is simple because there is no empty part
for central hole, it is not difficult, we can use Cut circle
for shear it is very complex, defining cut rectangles, cut circles and curves and so pn it is long process

we need to define the subset, to know the correct value click on the question mark define subset value and it will give a suggestion, then put 23 over there.


now everything is ready. we click on the green arrow

in vic3d analysis postprocessing tab, there is the filter size..

the rule of thumb: 2 x subset smaller than or equal filter size x step

2 x 23 smaller than 11 x 7, which is correct.

the reference image is the first image maybe for referencing such as defining the rectangulars and cut circles earlier.

Then we click Run.

Then after that we choose Contour variable then choose eyy [1] Lagrange 


then we choose the extensometer
at the first picture we dont have any load (or only the Preload)

since our specimen, the whole y direction test length is 30 mm for all specimen (including sdb).

when we press control, we would even number of milimeters

then we extend extensometer by 30 mm along the y direction of the specimen, and ideally that line should prearbly be the center of the specimen, since that is where the most displacements happen

right click then extraction

then we have a point to point graph (yellow)

if there is vibration at the end of the graph, it means the searation of the paint of speckles from the surface possible due to large displacements.

we would switch to extensometers option.

then we can llot delta L (mm) vs Index of the image , we can change it by the Y and X box, then click Add. 

E0 is just the name of the extensometer

If we put another extensometer it would be E1 name and so on.

then we click export the csv file

fonally to export video we need to remove the extensometer line

File: Laboratory Exercise 2 Digital Image Correlation (DIC) report and discussion/Lab images and notes/DIC preprocessing notes.txt
Material: DP800, Shear geometry 
stage 1 cleaning the surface with Asetoni 
after cleaning, we do not touch the middle part of the specimen, since that is the part we are going to paint

when we paint, the paint will come up from the machine 

first we used white color to paint the background

then, put the specimen away to make it dried

then we start to make pattern using black color

If there is too much black color, or too few white

we would have bad brightness in the DIC machine, so it is a trial and error task until we have good paint on the DIC

the close up image is a very good pattern

on the left is bad and on the right is good pattern for the two specimen comparison

if the painting is bad, we can use acetol to remove tha paint and repeat the whole step again

after you use paint, please press the bottle upside down until no paint comes up to clear the vessel/nossel of the paint. This wpuld help make the paint bottle last longer awithiut becoming stuck.


we must wear gloves and mask when painting and apply acetol

Vic Snap-9 is for taking pictures using the camera (do not touch it!)
Vic 3D is for post processing

the box next to the computer is the one to receive DIC images, and we should turn it on woth buttons before and after the box. It should be turned on to be warmed up first 

in the screen there is two black box, which corresponds to black curtain behind the DIC machine. However if the machine is not warmed up then the screen is totally white (shown nothing)

Speckle: will be images taken from the specimen
Calibration: wil be the pictures to take when we want to calibrate devices

we choose seconds for acquisition interval as it was the unit of time used by the tensile machine so it is more compatible if we choose seconds

TestXpertII software

The image of curves is obtained from tensile test for different geometries of DP800

For each geoemtry there is 3 directions: RD, TD and DD, and for each direction there are 3 specimen to check repeatability, so we have 9 specimen for each geometry.  

SHS DD I renamed 

Then we go to Wizard

Go to Preload tab

Preload is for the machine to tightly grip on the specimen firmly, without Preload there is unwanted data such as vibration or unwanted move.

The amount of preload is very important. 

For SDB DP800 it is usually 800 MPa (8kN) that it breaks. So we choose a preload of around 15 MPa as preload which is adequate (compared to 800 MPa it is nothing)

So for SHS it will break much lower around 600 MPa (1.9 kN), so we cannot put 15 MPa as it is too much for that. 

the width of SHS is around 2.8 mm and thickness is 1 mm, so area is around 2.8 x 10^-6 m^2

so we put 30 Newton


the middle part of the specimen must not be touched or we would ruin the images


specimen data tab: most important, define geometries

in Test tab, the most important is Test Speed
For SDB we use 0.36 mm/min
For SHS we use 0.18 mm/min (half of SDB for ither geometries)

other tabs let them be default


when we put the specimen into the tensile machine, we should position it in symmetric position and both X and Y direction

use the perpendicular tool to totally make the specimen positioned vertically. 

after specimen is totally upright

original image: we turn off Light output (red to arrive at the original image)

then we press brightness/or focus to see the colors (purple)

How do we know the quality brightness, using the color map below. Purple and blue usually indicatte good brightness

why there are two images on the screen: to capture the thickness varying from the two cameras looking at the specimen. Later on when we postprocessing, the two would be combined together, revealing changes in thickness 

we press crosshairs to check if camera is well calibrated. We continue to zoom until we get at the same point. If the pixel distance is around 4-5 pixels difference then it is okay (one in image) neglectable. Better to be at the same point. However if time is tight or have to do dic test for many settings then we do not have time calibrate.
Refer to Ehsan ppt for exact pixel alignment

time to start to click to start the tensile test, and it initially starts the preloading

then, DIC machines start to take images (in image right now it is 30 images) 

when do we stop? we should wait until the specimen fracture, then click the stop button. or we can choose the stop after option, but it doesnt make sense, so we need to wait for DIC to take images until the specimen fractures, then click the stop button

there is a PDF file, ask ehsan to send to me. Guide for uniaxial tension test at room temperature with DIC measurement

the computer generated pattern black also okay to use to glue it onto the specimen. But everyone used paint and it is more common

Using DIC, we can obtain 

delta_L: L1 - L0
strain: (L1 - L0)/L0

use DIC to obtain L0, L1, delta_L (mainly)
from the tensile machine, we can obtain force. Elongation from the tensile machine is just total elongation between

File: Laboratory Exercise 2 Digital Image Correlation (DIC) report and discussion/Lab images and notes/Notes.txt
In order to make the laboratory experiment with digital image correlation more useful as a learning experience, 
it is good to already have some notion of how the images you capture during the experiment will be processed. 
To that end, we have set up a computer workstation in the downstairs meeting room in K2, room 105b, with the 
Vic3D software installed, and captured some images of a reference with known strain fields applied to the same 
numerically generated pattern. If you have not already done so, please sign up for a time slot tomorrow 
(Thursday, April 4) afternoon or Friday (April 5) to come try out the basic steps of a simple DIC calculation 
and explore the influence of calculation settings like the subset size used in the displacement calculation and 
the strain filter size that the Vic3D software used to calculate strain fields from the displacement field. 
I will be there to individually guide you through the calculations and answer any questions you have about them. 

We will provide more information about the laboratory exercise itself sometime in the next few days. 
The measurements will happen some time next week, or maybe early in the week after that. 
The reason some of the arrangements for that are still uncertain, is that you have a special opportunity this year, 
to use demonstration units from a few different commercial vendors of DIC systems for your laboratory exercises. 
These vendors will bring their systems to our labs for the Finnish DIC Day, on Tuesday April 9th. 

If you have the time and would like to join the presentations or equipment demonstrations, 
please take a look at the schedule and sign up at https://www.aalto.fi/en/events/finnish-dic-day-2024. 
This is entirely optional for the course, but might be an interesting opportunity for you given that you were interested 
in the course. It could also provide inspiration for the case study at the end of the course, especially if you 
have not yet decided what you want to do that about.
